Repository: sbryngelson/PyIMR

# PyIMR
Fast, validated solvers for **inertial microcavitation rheometry** — measuring
how soft materials behave at strain rates a rheometer cannot reach, by watching
a bubble collapse inside them.

Built for inference campaigns that need thousands of forward solves: closed-form
hot paths for the common constitutive laws, exact forward sensitivities from the
production right-hand side, and Bayesian model comparison on top.

```bash
pip install pyimr
```

## What it models

| | |
|---|---|
| bubble dynamics | `dynamics=` Rayleigh-Plesset, Keller-Miksis, Keller enthalpy, Herring, Gilmore, Lezzi-Prosperetti (2nd order); the last four take `liquid_eos=` Tait, Mie-Gruneisen or Noble-Abel stiffened gas |
| thermodynamics | polytropic closure, or gas and liquid thermal PDEs with vapor transport |
| discretization | Chebyshev collocation (default) or second-order finite difference |
| forcing | constant, Gaussian, histotripsy, Heaviside step, or a sampled pressure history |
| materials | hyperelastic, generalized-Newtonian, viscoelastic memory, distributed nonlinear memory |

Materials compose: pick an elastic law and a viscous law and combine them, or
reach for a closed-form memory model when it applies. Neo-Hookean, Mooney-Rivlin,
Yeoh, Fung, Gent, Arruda-Boyce and Ogden on the elastic side; Carreau-Yasuda,
Cross, Powell-Eyring, Herschel-Bulkley and Bingham on the viscous; the Zener
family (linear, quadratic, cubic, two-mode and Carreau-thinning), Oldroyd-B and
linear Maxwell in closed form; Giesekus and linear PTT as distributed memory.
`RelaxingMaterial` puts a Maxwell arm on any elastic law. See
**[docs/materials.md](docs/materials.md)**.

## Beyond a forward solve

**Sensitivities.** The tangent-linear solver differentiates the production RHS,
not a surrogate — across materials, thermal states, forcing and geometry. Six
simultaneous gradients cost about 1.9 forward solves.

**Inference.** Prepared likelihoods with analytic Jacobians, deterministic
multistart, and process-parallel batch evaluation. A PyMC bridge runs NUTS on
the exact tangents.

**Model selection.** Constitutive models nest, so comparing best fits always
favours the flexible ones. `pyimr.selection` scores by evidence instead, with
redundancy and Occam penalties.

**Knowing your resolution.** `pyimr.resolution` measures the cheapest grid and
tolerance meeting an accuracy target on *your* problem, and raises rather than
guessing when the target is out of reach.

**Experiment design.** `pyimr.design` scores a design that has not been run;
`pyimr.measure` optimises over a batch of them and returns a certificate of
global optimality with the answer; `pyimr.gain` scores any question, a material
parameter or a model label, in nats, so one batch can serve several;
`pyimr.discriminate` screens which rivals are still worth an experiment;
`pyimr.pareto` traces the front when the criteria disagree.

**Knowing why a solve failed.** `pyimr.diagnose` separates a step budget, a
material-domain violation and an ill-conditioned trajectory, which raise the
same error. `pyimr.store` caches solves and failures on disk so a re-run of an
unchanged study costs nothing. `pyimr.assimilation` runs 4D-Var and ensemble
state estimation on the exact tangents.

See **[docs/usage.md](docs/usage.md)**.

## Validation

The suite pins IMRv2 trajectories across radial equations, forcing, vapor, heat
transfer, mass transfer and the specialized constitutive models, and separately
checks closed forms, reduction limits, and every analytic tangent against
independent centered differences.

PyIMR reproduces IMRv2 except where upstream is wrong. Eight defects were found
and each correction validated against something other than upstream — a closed
form, an independent equation of state, or a reduction limit.

```bash
pytest                  # everything, including numerical validation
pytest -m "not slow"    # skip the high-resolution convergence studies
```

The suite prints a table of measured deviations after the run, not just
pass/fail: a check that still passes but has moved an order of magnitude is
visible.

## Documentation

| | |
|---|---|
| [Usage](docs/usage.md) | solving, sensitivities, inference, model selection, experiment design, diagnostics |
| [Materials](docs/materials.md) | every constitutive law, and what each one requires |
| [Accuracy](docs/accuracy.md) | what error each tolerance and discretization actually buys |
| [Discretization](docs/discretization.md) | stress quadrature and the two thermal backends |
| [Validation](docs/validation.md) | what the suite pins, and per-case deviations from IMRv2 |
| [Upstream](docs/upstream.md) | defects found in IMRv2, and what PyIMR does instead |
| [Boundaries](docs/boundaries.md) | where PyIMR stops, and where it diverges deliberately |

API reference: `pip install 'PyIMR[docs]'`, then `python tools/api_docs.py`
(every public module; `python -m pdoc pyimr` alone stops at the package page).

File: docs/writeup/spectroscopy.json
{
 "gelatin_15C": {
  "points": 81,
  "f_min": 45457.54953550275,
  "f_max": 128107.63960005304,
  "band": 2.8181818181818143,
  "tan_delta_low_f": 0.09658596271867878,
  "tan_delta_high_f": 0.04107172982933676,
  "log_slope": -2.562511618238596,
  "kelvin": 288.15,
  "baseline_tan_delta": 0.024261113861804285,
  "baseline_share": 0.2511867478348634
 },
 "gelatin_23C": {
  "points": 52,
  "f_min": 45168.2455289704,
  "f_max": 145542.12448223817,
  "band": 3.2222222222222268,
  "tan_delta_low_f": 0.1239877738416484,
  "tan_delta_high_f": 0.05470743523182036,
  "log_slope": -1.5351256090901715,
  "kelvin": 297.15,
  "baseline_tan_delta": 0.025711016640091934,
  "baseline_share": 0.20736735440486967
 },
 "gelatin_33C": {
  "points": 29,
  "f_min": 43141.465280875556,
  "f_max": 104258.5410954492,
  "band": 2.416666666666665,
  "tan_delta_low_f": 0.09889553009490322,
  "tan_delta_high_f": 0.057192003983819156,
  "log_slope": -1.8958876864298517,
  "kelvin": 306.15
 },
 "paam_PA05": {
  "points": 204,
  "f_min": 36187.375108111926,
  "f_max": 280452.1570878677,
  "band": 7.750000000000007,
  "tan_delta_low_f": 0.11235766376645961,
  "tan_delta_high_f": 0.06363464714101273,
  "log_slope": -1.598497704403873,
  "kelvin": 294.15,
  "baseline_tan_delta": 0.024110392124557768,
  "baseline_share": 0.214586093340925
 },
 "paam_PA05_10C": {
  "points": 147,
  "f_min": 37393.620945049006,
  "f_max": 224361.7256702943,
  "band": 6.000000000000007,
  "tan_delta_low_f": 0.08481025264838864,
  "tan_delta_high_f": 0.04918049303251029,
  "log_slope": -1.9010938448567696,
  "kelvin": 283.15,
  "baseline_tan_delta": 0.031304994936726824,
  "baseline_share": 0.3691180483391899
 },
 "paam_PA05_21C": {
  "points": 260,
  "f_min": 36187.37510811193,
  "f_max": 373936.20945049194,
  "band": 10.333333333333387,
  "tan_delta_low_f": 0.09582491397270952,
  "tan_delta_high_f": 0.04912303945148241,
  "log_slope": -2.1533838862473593,
  "kelvin": 294.15,
  "baseline_tan_delta": 0.03125475578247674,
  "baseline_share": 0.32616523706327505
 },
 "paam_PA05_33C": {
  "points": 136,
  "f_min": 36187.37510811195,
  "f_max": 186968.10472524367,
  "band": 5.166666666666628,
  "tan_delta_low_f": 0.10404452488223584,
  "tan_delta_high_f": 0.0475538908222058,
  "log_slope": -1.9898583191175268,
  "kelvin": 306.15,
  "baseline_tan_delta": 0.03519101943223415,
  "baseline_share": 0.3382303823489565
 },
 "paam_PA05003": {
  "points": 367,
  "f_min": 36187.375108111926,
  "f_max": 373936.2094504896,
  "band": 10.333333333333325,
  "tan_delta_low_f": 0.1109032101235093,
  "tan_delta_high_f": 0.051054499487629294,
  "log_slope": -2.1143207308616145,
  "kelvin": 294.15,
  "baseline_tan_delta": 0.02834601186796494,
  "baseline_share": 0.2555923479256994
 }
}
